Repository: STS-Engineer/micrograph-api

﻿# Micrographie IA — Materials Intelligence Platform

A full-stack **Materials Intelligence Platform** for carbon and graphite engineering, combining computer vision (DINOv2), LLM-powered analysis (Groq/OpenAI), and vector similarity search (pgvector) to identify, classify, and document materials from micrograph images.

---

## Architecture Overview

The platform runs as **two distinct Flask services**:

| Service | Host | File | Role |
|---|---|---|---|
| **Main API** | `micrographie-ia.azurewebsites.net` | `app.py` | Material search, Black Mix/Nuance management, ADN generation, DOCX export |
| **OCR Service** | `paddle-ocr.azurewebsites.net` | `ocr_api.py` | Document processing (PDF/image), specification extraction via PaddleOCR |

**Tech Stack**: Python 3 / Flask, PostgreSQL + pgvector, DINOv2 (vision embeddings), Groq Llama 3.3 70B, OpenAI GPT-4o, Azure Blob Storage, Vanilla JS frontend.

---

## Assistants

The platform exposes three domain-specific assistants, each with dedicated missions and API endpoints.

---

### 1️⃣ Matières Premières
*Documents, ADN, opportunités, micrographie*

| # | Mission | Description |
|---|---|---|
| MP-1 | **OCR → Save** | Extract specs from PDF/XLS (datasheet, MSDS, lab_control) → save to DB |
| MP-2 | **ADN + DOCX** | Retrieve full material ADN fiche + generate DOCX report |
| MP-3 | **Opportunities** | Commercial analysis for AVOCarbon application domains |
| MP-4 | **Micrographic Analysis** | Upload image → DINOv2 similarity search → structured comparison report |

| Method | Endpoint | operationId | Mission |
|---|---|---|---|
| `POST` | `/process-pdf-to-ocr` *(OCR service)* | `processPdfToOcr` | MP-1 |
| `POST` | `/convert_xls_to_json` | `convertXlsToJson` | MP-1 |
| `POST` | `/save-ocr-result` *(OCR service)* | `saveOcrResult` | MP-1 |
| `PUT` | `/update-specification-by-reference` *(OCR service)* | `updateSpecificationByReference` | MP-1 |
| `GET` | `/fiche_adn?reference=` | `getFicheAdnByReference` | MP-2 |
| `GET` | `/fiche_adn/{matiere_id}` | `getFicheAdnById` | MP-2 |
| `GET` | `/material_details/{matiere_id}` | `getMaterialDetails` | MP-2 |
| `GET` | `/generate_fiche_adn_docx?reference=` | `generateFicheAdnDocx` | MP-2 |
| `POST` | `/generate_application_analysis` | `generateApplicationAnalysis` | MP-3 |

### Image-Based Material Search
- Upload a micrograph image → multi-scale DINOv2 embedding (4 crop views: 100%, 92%, 80%, 66%) → cosine similarity search via pgvector → return top-K matching materials with confidence scores.

### Raw Materials (Matières Premières)
- OCR extraction from PDF/image → structured specifications (datasheet, MSDS, lab_control).
- ADN consultation with full specification aggregation.
- Application/opportunity analysis for AVOCarbon domains.

#### Matières Premières (Raw Materials)

| Method | Endpoint | Description |
|---|---|---|
| `GET` | `/matieres` | List all raw materials |
| `POST` | `/save-matiere-data` | Create/update a raw material |
| `POST` | `/generate_fiche_adn_docx` | Generate ADN DOCX report for a material |
| `GET` | `/generate_fiche_adn_docx` | Download generated DOCX file |
| `POST` | `/generate_application_analysis` | Generate opportunity analysis |
| `GET` | `/application_analysis` | Retrieve application analysis |

## Database Schema

**PostgreSQL** with the **pgvector** extension for 1024-dimensional vector similarity search.

# Populate database from PPT files
python populate_database_v2.py

# Upload folders to Azure under micrograph-docs
python upload_folders_to_azure.py --target-folder micrograph-docs "Black Mix" "Data sheet" "Feuilles de contrôle" "Mix router" MSDS "Nuances concurrentes"
```

### Bulk Upload Arbitrary Folders To Azure Blob Storage

Use `upload_folders_to_azure.py` when you want to send whole local folders to Azure Blob Storage without changing the app or database.

- Required environment variables: `AZURE_CONNECTION_STRING`, `AZURE_CONTAINER_NAME`
- Optional environment variable: `AZURE_BLOB_PREFIX` (defaults to `micrograph-images`)
- Default behavior: existing blobs are skipped unless you pass `--overwrite`
- Blob layout: `{AZURE_BLOB_PREFIX}/micrograph-docs/{source-folder-name}/{relative-path-inside-source}`

Example:

```bash
python upload_folders_to_azure.py --target-folder micrograph-docs "Black Mix" "Data sheet" "Feuilles de contrôle" "Mix router" MSDS "Nuances concurrentes"
```

Useful options:

- `--overwrite` to replace blobs that already exist
- `--match text` to upload only files whose path contains the given text
- `--retries 5` to increase retry attempts on transient Azure failures

---

### `matieres_premieres_kb.md` — Raw Materials
- **OCR → Save**: PDF/XLS → extract specs → `saveOcrResult()`.
- **Specification Types**: `datasheet` (physico-chemical), `msds` (safety/GHS), `lab_control` (test parameters with min/max/target/unit).
- **ADN**: Complete material fiche with all specs and images.
- **Opportunities**: Commercial analysis for AVOCarbon application domains.

File: embeddings_v7/metadata.json (part 1 of 4)
[
  {
    "slide_number": 3,
    "nuance": null,
    "grade": null,
    "product_name": "Graphite Naturel Br",
    "reference": "ref 6600 323",
    "magnification": "x100",
    "scale": null,
    "comments": "Examen réalisé sur poudre. Préparation et enrobage dans résine Epoxy. 3 grossissements : x 100 ( échelle 100 µm ) - x 200 ( échelle 100 µm ) – x 600 ( échelle 50 µm )",
    "description": "Examen réalisé sur poudre. Préparation et enrobage dans résine Epoxy. 3 grossissements : x 100 ( échelle 100 µm ) - x 200 ( échelle 100 µm ) – x 600 ( échelle 50 µm )",
    "composition": {},
    "composition_table": null,
    "full_text": "Grossissement x 100 Graphite Naturel Brésilien Micrograf - 6600 323 Grossissement x 200",
    "has_images": true,
    "entity_type": "Matière première",
    "entity_id": "Graphite Naturel Br|ref 6600 323",
    "image_path": "images\\Micrographies matières premières graphite 190125 (1)_slide003_img00.png",
    "source_file": "Micrographies matières premières graphite 190125 (1).pptx",
    "entity_full_text": "Micrographies matières premières : Graphites R&D – YP – 19/01/2026\n\nGraphite naturel Brésilien Micrograf – ref 6600 323 Commentaires : Examen réalisé sur poudre. Préparation et enrobage dans résine Epoxy. 3 grossissements : x 100 ( échelle 100 µm ) - x 200 ( échelle 100 µm ) – x 600 ( échelle 50 µm ) Paillettes de graphite en aiguilles. Paillettes repliées pour certaines ( martelage ). Taille des paillettes , < 100µm en majorité.\n\nGrossissement x 100 Graphite Naturel Brésilien Micrograf - 6600 323 Grossissement x 200\n\nGrossissement x 600 Graphite Naturel Brésilien Micrograf - 6600 323 Grossissement x 600 Lumière polarisée"
  },
  {
    "slide_number": 3,
    "nuance": null,
    "grade": null,
    "product_name": "Graphite Naturel Br",
    "reference": "ref 6600 323",
    "magnification": "x100",
    "scale": null,
    "comments": "Examen réalisé sur poudre. Préparation et enrobage dans résine Epoxy. 3 grossissements : x 100 ( échelle 100 µm ) - x 200 ( échelle 100 µm ) – x 600 ( échelle 50 µm )",
    "description": "Examen réalisé sur poudre. Préparation et enrobage dans résine Epoxy. 3 grossissements : x 100 ( échelle 100 µm ) - x 200 ( échelle 100 µm ) – x 600 ( échelle 50 µm )",
    "composition": {},
    "composition_table": null,
    "full_text": "Grossissement x 100 Graphite Naturel Brésilien Micrograf - 6600 323 Grossissement x 200",
    "has_images": true,
    "entity_type": "Matière première",
    "entity_id": "Graphite Naturel Br|ref 6600 323",
    "image_path": "images\\Micrographies matières premières graphite 190125 (1)_slide003_img01.png",
    "source_file": "Micrographies matières premières graphite 190125 (1).pptx",
    "entity_full_text": "Micrographies matières premières : Graphites R&D – YP – 19/01/2026\n\nGraphite naturel Brésilien Micrograf – ref 6600 323 Commentaires : Examen réalisé sur poudre. Préparation et enrobage dans résine Epoxy. 3 grossissements : x 100 ( échelle 100 µm ) - x 200 ( échelle 100 µm ) – x 600 ( échelle 50 µm ) Paillettes de graphite en aiguilles. Paillettes repliées pour certaines ( martelage ). Taille des paillettes , < 100µm en majorité.\n\nGrossissement x 100 Graphite Naturel Brésilien Micrograf - 6600 323 Grossissement x 200\n\nGrossissement x 600 Graphite Naturel Brésilien Micrograf - 6600 323 Grossissement x 600 Lumière polarisée"
  },
  {
    "slide_number": 3,
    "nuance": null,
    "grade": null,
    "product_name": "Graphite Naturel Br",
    "reference": "ref 6600 323",
    "magnification": "x100",
    "scale": null,
    "comments": "Examen réalisé sur poudre. Préparation et enrobage dans résine Epoxy. 3 grossissements : x 100 ( échelle 100 µm ) - x 200 ( échelle 100 µm ) – x 600 ( échelle 50 µm )",
    "description": "Examen réalisé sur poudre. Préparation et enrobage dans résine Epoxy. 3 grossissements : x 100 ( échelle 100 µm ) - x 200 ( échelle 100 µm ) – x 600 ( échelle 50 µm )",
    "composition": {},
    "composition_table": null,
    "full_text": "Grossissement x 100 Graphite Naturel Brésilien Micrograf - 6600 323 Grossissement x 200",
    "has_images": true,
    "entity_type": "Matière première",
    "entity_id": "Graphite Naturel Br|ref 6600 323",
    "image_path": "images\\Micrographies matières premières graphite 190125 (1)_slide003_img02.png",
    "source_file": "Micrographies matières premières graphite 190125 (1).pptx",
    "entity_full_text": "Micrographies matières premières : Graphites R&D – YP – 19/01/2026\n\nGraphite naturel Brésilien Micrograf – ref 6600 323 Commentaires : Examen réalisé sur poudre. Préparation et enrobage dans résine Epoxy. 3 grossissements : x 100 ( échelle 100 µm ) - x 200 ( échelle 100 µm ) – x 600 ( échelle 50 µm ) Paillettes de graphite en aiguilles. Paillettes repliées pour certaines ( martelage ). Taille des paillettes , < 100µm en majorité.\n\nGrossissement x 100 Graphite Naturel Brésilien Micrograf - 6600 323 Grossissement x 200\n\nGrossissement x 600 Graphite Naturel Brésilien Micrograf - 6600 323 Grossissement x 600 Lumière polarisée"
  },
  {
    "slide_number": 3,
    "nuance": null,
    "grade": null,
    "product_name": "Graphite Naturel Br",
    "reference": "ref 6600 323",
    "magnification": "x100",
    "scale": null,
    "comments": "Examen réalisé sur poudre. Préparation et enrobage dans résine Epoxy. 3 grossissements : x 100 ( échelle 100 µm ) - x 200 ( échelle 100 µm ) – x 600 ( échelle 50 µm )",
    "description": "Examen réalisé sur poudre. Préparation et enrobage dans résine Epoxy. 3 grossissements : x 100 ( échelle 100 µm ) - x 200 ( échelle 100 µm ) – x 600 ( échelle 50 µm )",
    "composition": {},
    "composition_table": null,
    "full_text": "Grossissement x 100 Graphite Naturel Brésilien Micrograf - 6600 323 Grossissement x 200",
    "has_images": true,
    "entity_type": "Matière première",
    "entity_id": "Graphite Naturel Br|ref 6600 323",
    "image_path": "images\\Micrographies matières premières graphite 190125 (1)_slide003_img03.png",
    "source_file": "Micrographies matières premières graphite 190125 (1).pptx",
    "entity_full_text": "Micrographies matières premières : Graphites R&D – YP – 19/01/2026\n\nGraphite naturel Brésilien Micrograf – ref 6600 323 Commentaires : Examen réalisé sur poudre. Préparation et enrobage dans résine Epoxy. 3 grossissements : x 100 ( échelle 100 µm ) - x 200 ( échelle 100 µm ) – x 600 ( échelle 50 µm ) Paillettes de graphite en aiguilles. Paillettes repliées pour certaines ( martelage ). Taille des paillettes , < 100µm en majorité.\n\nGrossissement x 100 Graphite Naturel Brésilien Micrograf - 6600 323 Grossissement x 200\n\nGrossissement x 600 Graphite Naturel Brésilien Micrograf - 6600 323 Grossissement x 600 Lumière polarisée"
  },
  {
    "slide_number": 4,
    "nuance": null,
    "grade": null,
    "product_name": "Graphite Naturel Br",
    "reference": "ref 6600 323",
    "magnification": "x600",
    "scale": null,
    "comments": "Examen réalisé sur poudre. Préparation et enrobage dans résine Epoxy. 3 grossissements : x 100 ( échelle 100 µm ) - x 200 ( échelle 100 µm ) – x 600 ( échelle 50 µm )",
    "description": "Examen réalisé sur poudre. Préparation et enrobage dans résine Epoxy. 3 grossissements : x 100 ( échelle 100 µm ) - x 200 ( échelle 100 µm ) – x 600 ( échelle 50 µm )",
    "composition": {},
    "composition_table": null,
    "full_text": "Grossissement x 600 Graphite Naturel Brésilien Micrograf - 6600 323 Grossissement x 600 Lumière polarisée",
    "has_images": true,
    "entity_type": "Matière première",
    "entity_id": "Graphite Naturel Br|ref 6600 323",
    "image_path": "images\\Micrographies matières premières graphite 190125 (1)_slide004_img00.png",
    "source_file": "Micrographies matières premières graphite 190125 (1).pptx",
    "entity_full_text": "Micrographies matières premières : Graphites R&D – YP – 19/01/2026\n\nGraphite naturel Brésilien Micrograf – ref 6600 323 Commentaires : Examen réalisé sur poudre. Préparation et enrobage dans résine Epoxy. 3 grossissements : x 100 ( échelle 100 µm ) - x 200 ( échelle 100 µm ) – x 600 ( échelle 50 µm ) Paillettes de graphite en aiguilles. Paillettes repliées pour certaines ( martelage ). Taille des paillettes , < 100µm en majorité.\n\nGrossissement x 100 Graphite Naturel Brésilien Micrograf - 6600 323 Grossissement x 200\n\nGrossissement x 600 Graphite Naturel Brésilien Micrograf - 6600 323 Grossissement x 600 Lumière polarisée"
  },
  {
    "slide_number": 4,
    "nuance": null,
    "grade": null,
    "product_name": "Graphite Naturel Br",
    "reference": "ref 6600 323",
    "magnification": "x600",
    "scale": null,
    "comments": "Examen réalisé sur poudre. Préparation et enrobage dans résine Epoxy. 3 grossissements : x 100 ( échelle 100 µm ) - x 200 ( échelle 100 µm ) – x 600 ( échelle 50 µm )",
    "description": "Examen réalisé sur poudre. Préparation et enrobage dans résine Epoxy. 3 grossissements : x 100 ( échelle 100 µm ) - x 200 ( échelle 100 µm ) – x 600 ( échelle 50 µm )",
    "composition": {},
    "composition_table": null,
    "full_text": "Grossissement x 600 Graphite Naturel Brésilien Micrograf - 6600 323 Grossissement x 600 Lumière polarisée",
    "has_images": true,
    "entity_type": "Matière première",
    "entity_id": "Graphite Naturel Br|ref 6600 323",
    "image_path": "images\\Micrographies matières premières graphite 190125 (1)_slide004_img01.png",
    "source_file": "Micrographies matières premières graphite 190125 (1).pptx",
    "entity_full_text": "Micrographies matières premières : Graphites R&D – YP – 19/01/2026\n\nGraphite naturel Brésilien Micrograf – ref 6600 323 Commentaires : Examen réalisé sur poudre. Préparation et enrobage dans résine Epoxy. 3 grossissements : x 100 ( échelle 100 µm ) - x 200 ( échelle 100 µm ) – x 600 ( échelle 50 µm ) Paillettes de graphite en aiguilles. Paillettes repliées pour certaines ( martelage ). Taille des paillettes , < 100µm en majorité.\n\nGrossissement x 100 Graphite Naturel Brésilien Micrograf - 6600 323 Grossissement x 200\n\nGrossissement x 600 Graphite Naturel Brésilien Micrograf - 6600 323 Grossissement x 600 Lumière polarisée"
  },
  {
    "slide_number": 4,
    "nuance": null,
    "grade": null,
    "product_name": "Graphite Naturel Br",
    "reference": "ref 6600 323",
    "magnification": "x600",
    "scale": null,
    "comments": "Examen réalisé sur poudre. Préparation et enrobage dans résine Epoxy. 3 grossissements : x 100 ( échelle 100 µm ) - x 200 ( échelle 100 µm ) – x 600 ( échelle 50 µm )",
    "description": "Examen réalisé sur poudre. Préparation et enrobage dans résine Epoxy. 3 grossissements : x 100 ( échelle 100 µm ) - x 200 ( échelle 100 µm ) – x 600 ( échelle 50 µm )",
    "composition": {},
    "composition_table": null,
    "full_text": "Grossissement x 600 Graphite Naturel Brésilien Micrograf - 6600 323 Grossissement x 600 Lumière polarisée",
    "has_images": true,
    "entity_type": "Matière première",
    "entity_id": "Graphite Naturel Br|ref 6600 323",
    "image_path": "images\\Micrographies matières premières graphite 190125 (1)_slide004_img02.png",
    "source_file": "Micrographies matières premières graphite 190125 (1).pptx",
    "entity_full_text": "Micrographies matières premières : Graphites R&D – YP – 19/01/2026\n\nGraphite naturel Brésilien Micrograf – ref 6600 323 Commentaires : Examen réalisé sur poudre. Préparation et enrobage dans résine Epoxy. 3 grossissements : x 100 ( échelle 100 µm ) - x 200 ( échelle 100 µm ) – x 600 ( échelle 50 µm ) Paillettes de graphite en aiguilles. Paillettes repliées pour certaines ( martelage ). Taille des paillettes , < 100µm en majorité.\n\nGrossissement x 100 Graphite Naturel Brésilien Micrograf - 6600 323 Grossissement x 200\n\nGrossissement x 600 Graphite Naturel Brésilien Micrograf - 6600 323 Grossissement x 600 Lumière polarisée"
  },
  {
    "slide_number": 4,
    "nuance": null,
    "grade": null,
    "product_name": "Graphite Naturel Br",
    "reference": "ref 6600 323",
    "magnification": "x600",
    "scale": null,
    "comments": "Examen réalisé sur poudre. Préparation et enrobage dans résine Epoxy. 3 grossissements : x 100 ( échelle 100 µm ) - x 200 ( échelle 100 µm ) – x 600 ( échelle 50 µm )",
    "description": "Examen réalisé sur poudre. Préparation et enrobage dans résine Epoxy. 3 grossissements : x 100 ( échelle 100 µm ) - x 200 ( échelle 100 µm ) – x 600 ( échelle 50 µm )",
    "composition": {},
    "composition_table": null,
    "full_text": "Grossissement x 600 Graphite Naturel Brésilien Micrograf - 6600 323 Grossissement x 600 Lumière polarisée",
    "has_images": true,
    "entity_type": "Matière première",
    "entity_id": "Graphite Naturel Br|ref 6600 323",
    "image_path": "images\\Micrographies matières premières graphite 190125 (1)_slide004_img03.png",
    "source_file": "Micrographies matières premières graphite 190125 (1).pptx",
    "entity_full_text": "Micrographies matières premières : Graphites R&D – YP – 19/01/2026\n\nGraphite naturel Brésilien Micrograf – ref 6600 323 Commentaires : Examen réalisé sur poudre. Préparation et enrobage dans résine Epoxy. 3 grossissements : x 100 ( échelle 100 µm ) - x 200 ( échelle 100 µm ) – x 600 ( échelle 50 µm ) Paillettes de graphite en aiguilles. Paillettes repliées pour certaines ( martelage ). Taille des paillettes , < 100µm en majorité.\n\nGrossissement x 100 Graphite Naturel Brésilien Micrograf - 6600 323 Grossissement x 200\n\nGrossissement x 600 Graphite Naturel Brésilien Micrograf - 6600 323 Grossissement x 600 Lumière polarisée"
  },
  {
    "slide_number": 6,
    "nuance": null,
    "grade": null,
    "product_name": "Graphite naturel Kropfmuhl",
    "reference": "ref 6600 135",
    "magnification": "x50",
    "scale": null,
    "comments": null,
    "description": null,
    "composition": {},
    "composition_table": null,
    "full_text": "Grossissement x 50 Graphite Kropfmuhl KFL 99.5 - 6600 535 Grossissement x 100",
    "has_images": true,
    "entity_type": "Matière première",
    "entity_id": "Graphite naturel Kropfmuhl|ref 6600 135",
    "image_path": "images\\Micrographies matières premières graphite 190125 (1)_slide006_img00.png",
    "source_file": "Micrographies matières premières graphite 190125 (1).pptx",
    "entity_full_text": "Grossissement x 50 Graphite Kropfmuhl KFL 99.5 - 6600 535 Grossissement x 100\n\nGraphite naturel Kropfmuhl RFL 99.5– ref 6600 135 Commentaires : Examen réalisé sur poudre. Préparation et enrobage dans résine Epoxy. 1 grossissement : x 50 ( échelle 500 µm ) x 200 ( échelle 100 µm ) Graphite naturel sous forme de très longues paillettes en aiguilles jusque 1,2 mm longueur maxi. Majorité ≤ 700µm. Quelques paillettes repliées ( martelage ). Fait partie de la famille des graphites « très longues paillettes »"
  },
  {
    "slide_number": 6,
    "nuance": null,
    "grade": null,
    "product_name": "Graphite naturel Kropfmuhl",
    "reference": "ref 6600 135",
    "magnification": "x50",
    "scale": null,
    "comments": null,
    "description": null,
    "composition": {},
    "composition_table": null,
    "full_text": "Grossissement x 50 Graphite Kropfmuhl KFL 99.5 - 6600 535 Grossissement x 100",
    "has_images": true,
    "entity_type": "Matière première",
    "entity_id": "Graphite naturel Kropfmuhl|ref 6600 135",
    "image_path": "images\\Micrographies matières premières graphite 190125 (1)_slide006_img01.png",
    "source_file": "Micrographies matières premières graphite 190125 (1).pptx",
    "entity_full_text": "Grossissement x 50 Graphite Kropfmuhl KFL 99.5 - 6600 535 Grossissement x 100\n\nGraphite naturel Kropfmuhl RFL 99.5– ref 6600 135 Commentaires : Examen réalisé sur poudre. Préparation et enrobage dans résine Epoxy. 1 grossissement : x 50 ( échelle 500 µm ) x 200 ( échelle 100 µm ) Graphite naturel sous forme de très longues paillettes en aiguilles jusque 1,2 mm longueur maxi. Majorité ≤ 700µm. Quelques paillettes repliées ( martelage ). Fait partie de la famille des graphites « très longues paillettes »"
  },
  {
    "slide_number": 8,
    "nuance": null,
    "grade": null,
    "product_name": "Graphite naturel Kropfmuhl",
    "reference": "ref 6600 016",
    "magnification": "x50",
    "scale": null,
    "comments": null,
    "description": null,
    "composition": {},
    "composition_table": null,
    "full_text": "Grossissement x 50 Graphite Kropfmuhl RFL 99.5 - 6600 135 Grossissement x 200 Photo en lumière polarisée à droite",
    "has_images": true,
    "entity_type": "Matière première",
    "entity_id": "Graphite naturel Kropfmuhl|ref 6600 016",
    "image_path": "images\\Micrographies matières premières graphite 190125 (1)_slide008_img00.png",
    "source_file": "Micrographies matières premières graphite 190125 (1).pptx",
    "entity_full_text": "Grossissement x 50 Graphite Kropfmuhl RFL 99.5 - 6600 135 Grossissement x 200 Photo en lumière polarisée à droite\n\nGraphite naturel Kropfmuhl GP 99.5-99.9 – ref 6600 016 Commentaires : Examen réalisé sur poudre. Préparation et enrobage dans résine Epoxy. 2 grossissements : x 100 ( échelle 100 µm ) - x 200 ( échelle 100 µm ) – x 600 ( échelle 50 µm ) Graphite naturel sous forme de paillettes en aiguilles < 200µm de longueur en majorité. Maxi 300 à 630µm longueur. Traces de paillettes massives jusque 780µm longueur."
  },
  {
    "slide_number": 8,
    "nuance": null,
    "grade": null,
    "product_name": "Graphite naturel Kropfmuhl",
    "reference": "ref 6600 016",
    "magnification": "x50",
    "scale": null,
    "comments": null,
    "description": null,
    "composition": {},
    "composition_table": null,
    "full_text": "Grossissement x 50 Graphite Kropfmuhl RFL 99.5 - 6600 135 Grossissement x 200 Photo en lumière polarisée à droite",
    "has_images": true,
    "entity_type": "Matière première",
    "entity_id": "Graphite naturel Kropfmuhl|ref 6600 016",
    "image_path": "images\\Micrographies matières premières graphite 190125 (1)_slide008_img01.png",
    "source_file": "Micrographies matières premières graphite 190125 (1).pptx",
    "entity_full_text": "Grossissement x 50 Graphite Kropfmuhl RFL 99.5 - 6600 135 Grossissement x 200 Photo en lumière polarisée à droite\n\nGraphite naturel Kropfmuhl GP 99.5-99.9 – ref 6600 016 Commentaires : Examen réalisé sur poudre. Préparation et enrobage dans résine Epoxy. 2 grossissements : x 100 ( échelle 100 µm ) - x 200 ( échelle 100 µm ) – x 600 ( échelle 50 µm ) Graphite naturel sous forme de paillettes en aiguilles < 200µm de longueur en majorité. Maxi 300 à 630µm longueur. Traces de paillettes massives jusque 780µm longueur."
  },
  {
    "slide_number": 8,
    "nuance": null,
    "grade": null,
    "product_name": "Graphite naturel Kropfmuhl",
    "reference": "ref 6600 016",
    "magnification": "x50",
    "scale": null,
    "comments": null,
    "description": null,
    "composition": {},
    "composition_table": null,
    "full_text": "Grossissement x 50 Graphite Kropfmuhl RFL 99.5 - 6600 135 Grossissement x 200 Photo en lumière polarisée à droite",
    "has_images": true,
    "entity_type": "Matière première",
    "entity_id": "Graphite naturel Kropfmuhl|ref 6600 016",
    "image_path": "images\\Micrographies matières premières graphite 190125 (1)_slide008_img02.png",
    "source_file": "Micrographies matières premières graphite 190125 (1).pptx",
    "entity_full_text": "Grossissement x 50 Graphite Kropfmuhl RFL 99.5 - 6600 135 Grossissement x 200 Photo en lumière polarisée à droite\n\nGraphite naturel Kropfmuhl GP 99.5-99.9 – ref 6600 016 Commentaires : Examen réalisé sur poudre. Préparation et enrobage dans résine Epoxy. 2 grossissements : x 100 ( échelle 100 µm ) - x 200 ( échelle 100 µm ) – x 600 ( échelle 50 µm ) Graphite naturel sous forme de paillettes en aiguilles < 200µm de longueur en majorité. Maxi 300 à 630µm longueur. Traces de paillettes massives jusque 780µm longueur."
  },
  {
    "slide_number": 8,
    "nuance": null,
    "grade": null,
    "product_name": "Graphite naturel Kropfmuhl",
    "reference": "ref 6600 016",
    "magnification": "x50",
    "scale": null,
    "comments": null,
    "description": null,
    "composition": {},
    "composition_table": null,
    "full_text": "Grossissement x 50 Graphite Kropfmuhl RFL 99.5 - 6600 135 Grossissement x 200 Photo en lumière polarisée à droite",
    "has_images": true,
    "entity_type": "Matière première",
    "entity_id": "Graphite naturel Kropfmuhl|ref 6600 016",
    "image_path": "images\\Micrographies matières premières graphite 190125 (1)_slide008_img03.png",
    "source_file": "Micrographies matières premières graphite 190125 (1).pptx",
    "entity_full_text": "Grossissement x 50 Graphite Kropfmuhl RFL 99.5 - 6600 135 Grossissement x 200 Photo en lumière polarisée à droite\n\nGraphite naturel Kropfmuhl GP 99.5-99.9 – ref 6600 016 Commentaires : Examen réalisé sur poudre. Préparation et enrobage dans résine Epoxy. 2 grossissements : x 100 ( échelle 100 µm ) - x 200 ( échelle 100 µm ) – x 600 ( échelle 50 µm ) Graphite naturel sous forme de paillettes en aiguilles < 200µm de longueur en majorité. Maxi 300 à 630µm longueur. Traces de paillettes massives jusque 780µm longueur."
  },
  {
    "slide_number": 10,
    "nuance": null,
    "grade": null,
    "product_name": "Graphite naturel SONORA",
    "reference": "ref 6600 928",
    "magnification": "x100",
    "scale": null,
    "comments": null,
    "description": null,
    "composition": {},
    "composition_table": null,
    "full_text": "Grossissement x 100 Graphite Kropfmuhl GP 99.5 – 99.9 - 6600 016 Grossissement x 200",
    "has_images": true,
    "entity_type": "Matière première",
    "entity_id": "Graphite naturel SONORA|ref 6600 928",
    "image_path": "images\\Micrographies matières premières graphite 190125 (1)_slide010_img00.png",
    "source_file": "Micrographies matières premières graphite 190125 (1).pptx",
    "entity_full_text": "Grossissement x 100 Graphite Kropfmuhl GP 99.5 – 99.9 - 6600 016 Grossissement x 200\n\nGrossissement x 600 Graphite Kropfmuhl GP 99.5 – 99.9 - 6600 016 Grossissement x 600 Lumière polarisée\n\nGraphite naturel SONORA Mexique – ref 6600 928 Commentaires : Examen réalisé sur poudre. Préparation et enrobage dans résine Epoxy. 2 grossissements : x 100 ( échelle 100 µm ) - x 200 ( échelle 100 µm ) + lumière polarisée x 200 ( échelle 100 µm ) – x 600 ( échelle 50 µm ) Graphite naturel amorphe. Structure cristallographique spécifique qui diffère d’un graphite naturel classique. Paillettes de formes ± arrondie et massive , < 60µm en majorité et pouvant atteindre 160µm max de long.\n\nGrossissement x 100 Graphite naturel Sonora- 6600 928 Grossissement x 200\n\nGrossissement x 200 Lumière polarisée Graphite naturel Sonora- 6600 928 Grossissement x 600 Lumière polarisée"
  },
  {
    "slide_number": 10,
    "nuance": null,
    "grade": null,
    "product_name": "Graphite naturel SONORA",
    "reference": "ref 6600 928",
    "magnification": "x100",
    "scale": null,
    "comments": null,
    "description": null,
    "composition": {},
    "composition_table": null,
    "full_text": "Grossissement x 100 Graphite Kropfmuhl GP 99.5 – 99.9 - 6600 016 Grossissement x 200",
    "has_images": true,
    "entity_type": "Matière première",
    "entity_id": "Graphite naturel SONORA|ref 6600 928",
    "image_path": "images\\Micrographies matières premières graphite 190125 (1)_slide010_img01.png",
    "source_file": "Micrographies matières premières graphite 190125 (1).pptx",
    "entity_full_text": "Grossissement x 100 Graphite Kropfmuhl GP 99.5 – 99.9 - 6600 016 Grossissement x 200\n\nGrossissement x 600 Graphite Kropfmuhl GP 99.5 – 99.9 - 6600 016 Grossissement x 600 Lumière polarisée\n\nGraphite naturel SONORA Mexique – ref 6600 928 Commentaires : Examen réalisé sur poudre. Préparation et enrobage dans résine Epoxy. 2 grossissements : x 100 ( échelle 100 µm ) - x 200 ( échelle 100 µm ) + lumière polarisée x 200 ( échelle 100 µm ) – x 600 ( échelle 50 µm ) Graphite naturel amorphe. Structure cristallographique spécifique qui diffère d’un graphite naturel classique. Paillettes de formes ± arrondie et massive , < 60µm en majorité et pouvant atteindre 160µm max de long.\n\nGrossissement x 100 Graphite naturel Sonora- 6600 928 Grossissement x 200\n\nGrossissement x 200 Lumière polarisée Graphite naturel Sonora- 6600 928 Grossissement x 600 Lumière polarisée"
  },
  {
    "slide_number": 10,
    "nuance": null,
    "grade": null,
    "product_name": "Graphite naturel SONORA",
    "reference": "ref 6600 928",
    "magnification": "x100",
    "scale": null,
    "comments": null,
    "description": null,
    "composition": {},
    "composition_table": null,
    "full_text": "Grossissement x 100 Graphite Kropfmuhl GP 99.5 – 99.9 - 6600 016 Grossissement x 200",
    "has_images": true,
    "entity_type": "Matière première",
    "entity_id": "Graphite naturel SONORA|ref 6600 928",
    "image_path": "images\\Micrographies matières premières graphite 190125 (1)_slide010_img02.png",
    "source_file": "Micrographies matières premières graphite 190125 (1).pptx",
    "entity_full_text": "Grossissement x 100 Graphite Kropfmuhl GP 99.5 – 99.9 - 6600 016 Grossissement x 200\n\nGrossissement x 600 Graphite Kropfmuhl GP 99.5 – 99.9 - 6600 016 Grossissement x 600 Lumière polarisée\n\nGraphite naturel SONORA Mexique – ref 6600 928 Commentaires : Examen réalisé sur poudre. Préparation et enrobage dans résine Epoxy. 2 grossissements : x 100 ( échelle 100 µm ) - x 200 ( échelle 100 µm ) + lumière polarisée x 200 ( échelle 100 µm ) – x 600 ( échelle 50 µm ) Graphite naturel amorphe. Structure cristallographique spécifique qui diffère d’un graphite naturel classique. Paillettes de formes ± arrondie et massive , < 60µm en majorité et pouvant atteindre 160µm max de long.\n\nGrossissement x 100 Graphite naturel Sonora- 6600 928 Grossissement x 200\n\nGrossissement x 200 Lumière polarisée Graphite naturel Sonora- 6600 928 Grossissement x 600 Lumière polarisée"
  },
  {
    "slide_number": 10,
    "nuance": null,
    "grade": null,
    "product_name": "Graphite naturel SONORA",
    "reference": "ref 6600 928",
    "magnification": "x100",
    "scale": null,
    "comments": null,
    "description": null,
    "composition": {},
    "composition_table": null,
    "full_text": "Grossissement x 100 Graphite Kropfmuhl GP 99.5 – 99.9 - 6600 016 Grossissement x 200",
    "has_images": true,
    "entity_type": "Matière première",
    "entity_id": "Graphite naturel SONORA|ref 6600 928",
    "image_path": "images\\Micrographies matières premières graphite 190125 (1)_slide010_img03.png",
    "source_file": "Micrographies matières premières graphite 190125 (1).pptx",
    "entity_full_text": "Grossissement x 100 Graphite Kropfmuhl GP 99.5 – 99.9 - 6600 016 Grossissement x 200\n\nGrossissement x 600 Graphite Kropfmuhl GP 99.5 – 99.9 - 6600 016 Grossissement x 600 Lumière polarisée\n\nGraphite naturel SONORA Mexique – ref 6600 928 Commentaires : Examen réalisé sur poudre. Préparation et enrobage dans résine Epoxy. 2 grossissements : x 100 ( échelle 100 µm ) - x 200 ( échelle 100 µm ) + lumière polarisée x 200 ( échelle 100 µm ) – x 600 ( échelle 50 µm ) Graphite naturel amorphe. Structure cristallographique spécifique qui diffère d’un graphite naturel classique. Paillettes de formes ± arrondie et massive , < 60µm en majorité et pouvant atteindre 160µm max de long.\n\nGrossissement x 100 Graphite naturel Sonora- 6600 928 Grossissement x 200\n\nGrossissement x 200 Lumière polarisée Graphite naturel Sonora- 6600 928 Grossissement x 600 Lumière polarisée"
  },
  {
    "slide_number": 11,
    "nuance": null,
    "grade": null,
    "product_name": "Graphite naturel SONORA",
    "reference": "ref 6600 928",
    "magnification": "x600",
    "scale": null,
    "comments": null,
    "description": null,
    "composition": {},
    "composition_table": null,
    "full_text": "Grossissement x 600 Graphite Kropfmuhl GP 99.5 – 99.9 - 6600 016 Grossissement x 600 Lumière polarisée",
    "has_images": true,
    "entity_type": "Matière première",
    "entity_id": "Graphite naturel SONORA|ref 6600 928",
    "image_path": "images\\Micrographies matières premières graphite 190125 (1)_slide011_img00.png",
    "source_file": "Micrographies matières premières graphite 190125 (1).pptx",
    "entity_full_text": "Grossissement x 100 Graphite Kropfmuhl GP 99.5 – 99.9 - 6600 016 Grossissement x 200\n\nGrossissement x 600 Graphite Kropfmuhl GP 99.5 – 99.9 - 6600 016 Grossissement x 600 Lumière polarisée\n\nGraphite naturel SONORA Mexique – ref 6600 928 Commentaires : Examen réalisé sur poudre. Préparation et enrobage dans résine Epoxy. 2 grossissements : x 100 ( échelle 100 µm ) - x 200 ( échelle 100 µm ) + lumière polarisée x 200 ( échelle 100 µm ) – x 600 ( échelle 50 µm ) Graphite naturel amorphe. Structure cristallographique spécifique qui diffère d’un graphite naturel classique. Paillettes de formes ± arrondie et massive , < 60µm en majorité et pouvant atteindre 160µm max de long.\n\nGrossissement x 100 Graphite naturel Sonora- 6600 928 Grossissement x 200\n\nGrossissement x 200 Lumière polarisée Graphite naturel Sonora- 6600 928 Grossissement x 600 Lumière polarisée"
  },
  {
    "slide_number": 11,
    "nuance": null,
    "grade": null,
    "product_name": "Graphite naturel SONORA",
    "reference": "ref 6600 928",
    "magnification": "x600",
    "scale": null,
    "comments": null,
    "description": null,
    "composition": {},
    "composition_table": null,
    "full_text": "Grossissement x 600 Graphite Kropfmuhl GP 99.5 – 99.9 - 6600 016 Grossissement x 600 Lumière polarisée",
    "has_images": true,
    "entity_type": "Matière première",
    "entity_id": "Graphite naturel SONORA|ref 6600 928",
    "image_path": "images\\Micrographies matières premières graphite 190125 (1)_slide011_img01.png",
    "source_file": "Micrographies matières premières graphite 190125 (1).pptx",
    "entity_full_text": "Grossissement x 100 Graphite Kropfmuhl GP 99.5 – 99.9 - 6600 016 Grossissement x 200\n\nGrossissement x 600 Graphite Kropfmuhl GP 99.5 – 99.9 - 6600 016 Grossissement x 600 Lumière polarisée\n\nGraphite naturel SONORA Mexique – ref 6600 928 Commentaires : Examen réalisé sur poudre. Préparation et enrobage dans résine Epoxy. 2 grossissements : x 100 ( échelle 100 µm ) - x 200 ( échelle 100 µm ) + lumière polarisée x 200 ( échelle 100 µm ) – x 600 ( échelle 50 µm ) Graphite naturel amorphe. Structure cristallographique spécifique qui diffère d’un graphite naturel classique. Paillettes de formes ± arrondie et massive , < 60µm en majorité et pouvant atteindre 160µm max de long.\n\nGrossissement x 100 Graphite naturel Sonora- 6600 928 Grossissement x 200\n\nGrossissement x 200 Lumière polarisée Graphite naturel Sonora- 6600 928 Grossissement x 600 Lumière polarisée"
  },
  {
    "slide_number": 13,
    "nuance": null,
    "grade": null,
    "product_name": "Graphite naturel Sonora",
    "reference": "ref 6600 928",
    "magnification": "x100",
    "scale": null,
    "comments": "Examen réalisé sur poudre. Préparation et enrobage dans résine Epoxy. 2 grossissements : x 100 ( échelle 100 µm ) - x 200 ( échelle 100 µm ) + lumière polarisée x 200 ( échelle 100 µm ) – x 600 ( échelle 50 µm ) Graphite naturel amorphe. Structure cristallographique spécifique qui diffère d’un graphite naturel classique. Paillettes de formes ± arrondie et massive , < 60µm en majorité et pouvant atteindre 160µm max de long.",
    "description": "Examen réalisé sur poudre. Préparation et enrobage dans résine Epoxy. 2 grossissements : x 100 ( échelle 100 µm ) - x 200 ( échelle 100 µm ) + lumière polarisée x 200 ( échelle 100 µm ) – x 600 ( échelle 50 µm ) Graphite naturel amorphe. Structure cristallographique spécifique qui diffère d’un graphite naturel classique. Paillettes de formes ± arrondie et massive , < 60µm en majorité et pouvant atteindre 160µm max de long.",
    "composition": {},
    "composition_table": null,
    "full_text": "Grossissement x 100 Graphite naturel Sonora- 6600 928 Grossissement x 200",
    "has_images": true,
    "entity_type": "Matière première",
    "entity_id": "Graphite naturel Sonora|ref 6600 928",
    "image_path": "images\\Micrographies matières premières graphite 190125 (1)_slide013_img00.png",
    "source_file": "Micrographies matières premières graphite 190125 (1).pptx",
    "entity_full_text": "Grossissement x 100 Graphite Kropfmuhl GP 99.5 – 99.9 - 6600 016 Grossissement x 200\n\nGrossissement x 600 Graphite Kropfmuhl GP 99.5 – 99.9 - 6600 016 Grossissement x 600 Lumière polarisée\n\nGraphite naturel SONORA Mexique – ref 6600 928 Commentaires : Examen réalisé sur poudre. Préparation et enrobage dans résine Epoxy. 2 grossissements : x 100 ( échelle 100 µm ) - x 200 ( échelle 100 µm ) + lumière polarisée x 200 ( échelle 100 µm ) – x 600 ( échelle 50 µm ) Graphite naturel amorphe. Structure cristallographique spécifique qui diffère d’un graphite naturel classique. Paillettes de formes ± arrondie et massive , < 60µm en majorité et pouvant atteindre 160µm max de long.\n\nGrossissement x 100 Graphite naturel Sonora- 6600 928 Grossissement x 200\n\nGrossissement x 200 Lumière polarisée Graphite naturel Sonora- 6600 928 Grossissement x 600 Lumière polarisée"
  },
  {
    "slide_number": 13,
    "nuance": null,
    "grade": null,
    "product_name": "Graphite naturel Sonora",
    "reference": "ref 6600 928",
    "magnification": "x100",
    "scale": null,
    "comments": "Examen réalisé sur poudre. Préparation et enrobage dans résine Epoxy. 2 grossissements : x 100 ( échelle 100 µm ) - x 200 ( échelle 100 µm ) + lumière polarisée x 200 ( échelle 100 µm ) – x 600 ( échelle 50 µm ) Graphite naturel amorphe. Structure cristallographique spécifique qui diffère d’un graphite naturel classique. Paillettes de formes ± arrondie et massive , < 60µm en majorité et pouvant atteindre 160µm max de long.",
    "description": "Examen réalisé sur poudre. Préparation et enrobage dans résine Epoxy. 2 grossissements : x 100 ( échelle 100 µm ) - x 200 ( échelle 100 µm ) + lumière polarisée x 200 ( échelle 100 µm ) – x 600 ( échelle 50 µm ) Graphite naturel amorphe. Structure cristallographique spécifique qui diffère d’un graphite naturel classique. Paillettes de formes ± arrondie et massive , < 60µm en majorité et pouvant atteindre 160µm max de long.",
    "composition": {},
    "composition_table": null,
    "full_text": "Grossissement x 100 Graphite naturel Sonora- 6600 928 Grossissement x 200",
    "has_images": true,
    "entity_type": "Matière première",
    "entity_id": "Graphite naturel Sonora|ref 6600 928",
    "image_path": "images\\Micrographies matières premières graphite 190125 (1)_slide013_img01.png",
    "source_file": "Micrographies matières premières graphite 190125 (1).pptx",
    "entity_full_text": "Grossissement x 100 Graphite Kropfmuhl GP 99.5 – 99.9 - 6600 016 Grossissement x 200\n\nGrossissement x 600 Graphite Kropfmuhl GP 99.5 – 99.9 - 6600 016 Grossissement x 600 Lumière polarisée\n\nGraphite naturel SONORA Mexique – ref 6600 928 Commentaires : Examen réalisé sur poudre. Préparation et enrobage dans résine Epoxy. 2 grossissements : x 100 ( échelle 100 µm ) - x 200 ( échelle 100 µm ) + lumière polarisée x 200 ( échelle 100 µm ) – x 600 ( échelle 50 µm ) Graphite naturel amorphe. Structure cristallographique spécifique qui diffère d’un graphite naturel classique. Paillettes de formes ± arrondie et massive , < 60µm en majorité et pouvant atteindre 160µm max de long.\n\nGrossissement x 100 Graphite naturel Sonora- 6600 928 Grossissement x 200\n\nGrossissement x 200 Lumière polarisée Graphite naturel Sonora- 6600 928 Grossissement x 600 Lumière polarisée"
  },
  {
    "slide_number": 14,
    "nuance": null,
    "grade": null,
    "product_name": "Graphite naturel Sonora",
    "reference": "ref 6600 928",
    "magnification": "x200",
    "scale": null,
    "comments": "Lumière polarisée Graphite naturel Sonora- 6600 928 Grossissement x 600",
    "description": "Lumière polarisée Graphite naturel Sonora- 6600 928 Grossissement x 600",
    "composition": {},
    "composition_table": null,
    "full_text": "Grossissement x 200 Lumière polarisée Graphite naturel Sonora- 6600 928 Grossissement x 600 Lumière polarisée",
    "has_images": true,
    "entity_type": "Matière première",
    "entity_id": "Graphite naturel Sonora|ref 6600 928",
    "image_path": "images\\Micrographies matières premières graphite 190125 (1)_slide014_img00.png",
    "source_file": "Micrographies matières premières graphite 190125 (1).pptx",
    "entity_full_text": "Grossissement x 100 Graphite Kropfmuhl GP 99.5 – 99.9 - 6600 016 Grossissement x 200\n\nGrossissement x 600 Graphite Kropfmuhl GP 99.5 – 99.9 - 6600 016 Grossissement x 600 Lumière polarisée\n\nGraphite naturel SONORA Mexique – ref 6600 928 Commentaires : Examen réalisé sur poudre. Préparation et enrobage dans résine Epoxy. 2 grossissements : x 100 ( échelle 100 µm ) - x 200 ( échelle 100 µm ) + lumière polarisée x 200 ( échelle 100 µm ) – x 600 ( échelle 50 µm ) Graphite naturel amorphe. Structure cristallographique spécifique qui diffère d’un graphite naturel classique. Paillettes de formes ± arrondie et massive , < 60µm en majorité et pouvant atteindre 160µm max de long.\n\nGrossissement x 100 Graphite naturel Sonora- 6600 928 Grossissement x 200\n\nGrossissement x 200 Lumière polarisée Graphite naturel Sonora- 6600 928 Grossissement x 600 Lumière polarisée"
  },
  {
    "slide_number": 14,
    "nuance": null,
    "grade": null,
    "product_name": "Graphite naturel Sonora",
    "reference": "ref 6600 928",
    "magnification": "x200",
    "scale": null,
    "comments": "Lumière polarisée Graphite naturel Sonora- 6600 928 Grossissement x 600",
    "description": "Lumière polarisée Graphite naturel Sonora- 6600 928 Grossissement x 600",
    "composition": {},
    "composition_table": null,
    "full_text": "Grossissement x 200 Lumière polarisée Graphite naturel Sonora- 6600 928 Grossissement x 600 Lumière polarisée",
    "has_images": true,
    "entity_type": "Matière première",
    "entity_id": "Graphite naturel Sonora|ref 6600 928",
    "image_path": "images\\Micrographies matières premières graphite 190125 (1)_slide014_img01.png",
    "source_file": "Micrographies matières premières graphite 190125 (1).pptx",
    "entity_full_text": "Grossissement x 100 Graphite Kropfmuhl GP 99.5 – 99.9 - 6600 016 Grossissement x 200\n\nGrossissement x 600 Graphite Kropfmuhl GP 99.5 – 99.9 - 6600 016 Grossissement x 600 Lumière polarisée\n\nGraphite naturel SONORA Mexique – ref 6600 928 Commentaires : Examen réalisé sur poudre. Préparation et enrobage dans résine Epoxy. 2 grossissements : x 100 ( échelle 100 µm ) - x 200 ( échelle 100 µm ) + lumière polarisée x 200 ( échelle 100 µm ) – x 600 ( échelle 50 µm ) Graphite naturel amorphe. Structure cristallographique spécifique qui diffère d’un graphite naturel classique. Paillettes de formes ± arrondie et massive , < 60µm en majorité et pouvant atteindre 160µm max de long.\n\nGrossissement x 100 Graphite naturel Sonora- 6600 928 Grossissement x 200\n\nGrossissement x 200 Lumière polarisée Graphite naturel Sonora- 6600 928 Grossissement x 600 Lumière polarisée"
  },
  {
    "slide_number": 16,
    "nuance": null,
    "grade": null,
    "product_name": "Graphite Timrex KS75",
    "reference": "ref 6600 125",
    "magnification": "x100",
    "scale": null,
    "comments": "Examen réalisé sur poudre. Préparation et enrobage dans résine Epoxy. 2 grossissements : x 100 ( échelle 100 µm ) - x 200 ( échelle 100 µm ) + en lumière polarisée x 200 ( échelle 100 µm ). Graphite artificiel à base de coke de pétrole. Texture cristallographique fluidale. Paillettes de formes aciculaires ou arrondies < 75µm en majorité, jusque 150µm de taille maxi. Rares paillettes allongées pouvant atteindre 350µm de longueur maxi.",
